Repository: rathod-gaurav/Metal-Additive-Manufacturing

# CALPHAD server

Load any `.tdb` thermodynamic database once, then ask it questions over HTTP/JSON
from Python, C++, or any other language. pycalphad does the thermodynamics.

| File | What it is |
|---|---|
| `calphad_core.py` | All the thermodynamics. Importable on its own (no server needed). |
| `calphad_kks.py` | KKS phase-field building blocks for a binary, two-phase model (see [KKS](#kks-phase-field-building-blocks)). |
| `calphad_server.py` | HTTP server around the core (FastAPI). |
| `calphad_client.py` | Python client, standard library only. Copy into any project. |
| `cpp/` | C++ client (`calphad_client.hpp`), KKS header (`kks_parabolic.hpp`), two examples, `CMakeLists.txt`. |
| `examples/kks_1d_directional.py` | 1-D Ni–10Al directional solidification in a moving temperature gradient. |
| `selftest.py` | Consistency checks; run it on any new database. |
| `learning/` | One runnable script per part of the study guide (see below). |
| `cuni_cost507.tdb` | Cu–Ni (LIQUID, FCC) from COST 507. |
| `alni_dupin_2001.tdb` | Al–Ni (Dupin et al. 2001), from pycalphad's test databases. |
| `alcrni.tdb` | Al–Cr–Ni from pycalphad's test databases. Useful for exercising ordered phases (L1₂, B2); not a database for alloy design. |

## Learning materials

* **CALPHAD Study Guide: From Gibbs Energy to the KKS Server** (Claude Doc, https://claude.ai/artifact/RqGi3rQfcCsymzPJJ1DiAa): nine parts from Gibbs energy to reading this code, with exercises and answers. The scripts in `learning/` reproduce every snippet; run them from any folder, e.g. `python learning/part5_pycalphad.py`.
* **CALPHAD Server & KKS Framework Guide** (Claude Doc, https://claude.ai/artifact/DYaPx84Vvd9nVVGhyTVKLF): the full reference for every API, option and limit.

## Calling it

**Python**
```python
from calphad_client import CalphadClient
c = CalphadClient("http://127.0.0.1:8000", db="cuni_cost507")
r = c.equilibrium({"NI": 0.33}, T=1500, balance="CU")
for ph in r["results"]["phases"]:
    print(ph["phase"], ph["fraction"], ph["composition"])
```

**C++** (downloads two header-only libraries on first build)
```bash
cd cpp && cmake -S . -B build && cmake --build build && ./build/calphad_example
```
```cpp
calphad::CalphadClient c("127.0.0.1", 8000, "cuni_cost507");
auto r = c.equilibrium({{"NI", 0.33}}, 1500.0, "CU");
double fL = r["results"]["phases"][0]["fraction"];
```

**Anything else**: send JSON with any HTTP library, e.g.
```bash
curl -X POST http://127.0.0.1:8000/equilibrium -H 'Content-Type: application/json' \
     -d '{"db":"cuni_cost507","composition":{"NI":0.33},"balance":"CU","T":1500}'
```
`/openapi.json` describes every endpoint; tools such as openapi-generator turn it
into typed clients for Java, C#, Julia, Rust, etc.

## Endpoints

| Method | Path | Purpose |
|---|---|---|
| GET | `/health` | Server up? Which databases? |
| GET | `/databases` | Loaded databases with elements and phases |
| POST | `/databases` | Load another TDB: `{"path": "..."}` (server-side file) or `{"tdb_text": "...", "name": "..."}` |
| GET | `/databases/{db}` | Elements, atomic masses, phases, sublattice models, order/disorder pairs |
| POST | `/equilibrium` | **API 1** |
| POST | `/phase_energies` | **API 2** |
| POST | `/energy_surface` | **API 3** |
| POST | `/kks/parameters` | KKS inputs: tie lines, parabolic coefficients, G tables (see below) |

`db` may be left out of a request when only one database is loaded.

### Specifying the alloy (APIs 1 and 2)

```json
{"composition": {"AL": 0.2, "CR": 0.1}, "balance": "NI"}        // solutes + balance
{"composition": {"CU": 0.67, "NI": 0.33}}                       // all elements, sum 1
{"composition": {"NI": 30}, "balance": "CU", "units": "weight_percent"}
```
`units`: `mole_fraction` (default), `atomic_percent`, `weight_fraction`, `weight_percent`.
Only the elements you name are included in the calculation, so a large
database can be used for any subsystem. Optional: `"P"` (Pa, default 101325),
`"phases"` (restrict the candidate phases).

### API 1 — `POST /equilibrium`

Stable phases, their fractions and compositions at fixed alloy composition.
`T` can be a number or a list (one result per temperature).

```json
{"db": "alcrni", "composition": {"AL": 0.2, "CR": 0.1}, "balance": "NI", "T": 1600}
```
Response (`results` is a list when `T` was a list):
```json
{"alloy": {"AL": 0.2, "CR": 0.1, "NI": 0.7},
 "results": {
   "T": 1600.0, "GM_system": -118173.48,
   "chemical_potentials": {"AL": -189065.45, "CR": -93171.75, "NI": -101490.30},
   "phases": [
     {"phase": "L12_FCC", "composition_set": 1, "state": "disordered", "equivalent_to": "FCC_A1",
      "fraction": 0.8555, "composition": {"AL": 0.1857, "CR": 0.1073, "NI": 0.7070},
      "composition_wt": {"...": "..."}, "GM": -116858.1,
      "site_fractions": [{"AL": 0.186, "CR": 0.107, "NI": 0.707},
                         {"AL": 0.186, "CR": 0.107, "NI": 0.707}]},
     {"phase": "B2", "composition_set": 1, "state": "ordered", "equivalent_to": "B2",

File: Pycalphad-KKS/calphad_server/cuni_cost507.tdb
$$$$$$$$$$$$$$$$$$$$$$$$$$$$$$$$$$$$$$$$$$$$$$$$$$$$$$$$$$$$$$$$$$$$$$$$$$$$$$
$ Date: 2026-11-05 13:56
$ Components: /-, CU, NI, VA
$ Phases: FCC_A1, LIQUID
$ Cu-Ni subset (LIQUID, FCC_A1) extracted from the COST 507 light-alloy
$ database as distributed with pycalphad's test databases. Written with pycalphad 0.11.2.
$$$$$$$$$$$$$$$$$$$$$$$$$$$$$$$$$$$$$$$$$$$$$$$$$$$$$$$$$$$$$$$$$$$$$$$$$$$$$$

ELEMENT /- BLANK 0.0 0.0 0.0 !
ELEMENT CU FCC_A1 63.546 5004.1 33.15 !
ELEMENT NI FCC_A1 58.69 4787.0 29.797 !
ELEMENT VA VACUUM 0.0 0.0 0.0 !

SPECIES CU2 CU2.0 !

FUNCTION A1CZ 298.15 -3085.0; 6000.0 N !
FUNCTION ALCRW1 298.15 -10808.85; 6000.0 N !
FUNCTION ALFEW1 298.15 7150.47; 6000.0 N !
FUNCTION ALNBB2 298.15 -8650.0+1.0*T; 6000.0 N !
FUNCTION ALTIB2 298.15 -8750.0+1.25*T; 6000.0 N !
FUNCTION ALVB2 298.15 -5820.15; 6000.0 N !
FUNCTION CRTIW1 298.15 0.0; 6000.0 N !
FUNCTION ETCALFE 298.15 63.0; 6000.0 N !
FUNCTION ETCFESI 298.15 63.0; 6000.0 N !
FUNCTION F1559T 298.15 564913.402+1.6646044E-05*T**(2)-20.8085801*T*LOG(T)
  -13.9693124*T; 700.0 Y 564920.973-20.786112*T*LOG(T)-14.1156663*T; 2800.0 Y
   565086.023-2.10566076E-05*T**(2)-20.6682069*T*LOG(T)-15.0515115*T; 4075.0
   N !
FUNCTION F1780T 298.15 -254468.017-0.0466239856*T**(2)+2.02130295*T*LOG(T)
  +8.4686252E-06*T**(3)-2.01673169*T+68652.118*T**(-1); 700.0 Y -252837.33
  -0.0296618404*T**(2)-4.77377664*T*LOG(T)+3.442909E-06*T**(3)+31.8460931*T
  -464549.52*T**(-1); 1200.0 Y -305197.766+0.00556601704*T**(2)
  -68.6456328*T*LOG(T)-2.64600344E-07*T**(3)+485.722721*T+7712952.96*T**(-1);
   1900.0 Y -276126.047-4.05854276E-09*T**(2)-48.9528*T*LOG(T)
  +3.84088411E-13*T**(3)+333.505404*T+17.7193237*T**(-1); 6000.0 N !
FUNCTION F1786T 298.15 469920.773-0.0105569014*T**(2)-22.339422*T*LOG(T)
  +1.41488236E-06*T**(3)-57.4937871*T-69873.2184*T**(-1); 1000.0 Y 462619.822
  -0.000799851096*T**(2)-35.0100802*T*LOG(T)+1.10267925E-08*T**(3)
  +28.1899597*T+719942.972*T**(-1); 3500.0 Y 449529.29-0.000195814338*T**(2)
  -39.4662494*T*LOG(T)-9.14385307E-10*T**(3)+65.7741362*T+7491452.0*T**(-1);
   6000.0 N !
FUNCTION F1835T 298.15 824867.604-0.0430888612*T**(2)-8.16800062*T*LOG(T)
  +1.00098016E-05*T**(3)-125.766398*T-136465.972*T**(-1); 550.0 Y 809306.765
  +0.00423205742*T**(2)-48.851589*T*LOG(T)-3.22751598E-07*T**(3)+132.643168*T
  +980387.558*T**(-1); 2150.0 Y 826793.716-0.000458209505*T**(2)
  -35.6295549*T*LOG(T)+1.70149264E-10*T**(3)+32.6504991*T-3665441.32*T**(-1);
   6000.0 N !
FUNCTION F346T 298.13 496860.479+0.000838355*T**(2)-40.26491*T*LOG(T)
  +59807.45*T**(-1)-1.4850915E-07*T**(3)+26.9906218*T; 1400.0 Y 497564.417
  -0.00021144975*T**(2)-38.89205*T*LOG(T)+2845.8125*T**(-1)
  -1.0357225E-08*T**(3)+17.7705096*T; 3000.0 N !
FUNCTION F57T 298.13 323947.58+4.5665E-05*T**(2)-20.859*T*LOG(T)
  -24275.5*T**(-1)-3.942E-09*T**(3)-25.1480943*T; 4300.0 Y 342017.233
  +6.822E-05*T**(2)-17.7891*T*LOG(T)-14782200.0*T**(-1)-1.91111667E-08*T**(3)
  -54.0526109*T; 8200.0 Y 542396.07-0.00349619*T**(2)+22.2419*T*LOG(T)
  -203669650.0*T**(-1)+4.0491E-08*T**(3)-411.214335*T; 10000.0 N !
FUNCTION F7202T 298.15 466446.153+8.4552092E-05*T**(2)-20.8939295*T*LOG(T)
  -1.00186856E-08*T**(3)-13.2660528*T+2788.78662*T**(-1); 2950.0 Y 481259.023
  -0.000228373808*T**(2)-16.3761342*T*LOG(T)-2.78997209E-08*T**(3)
  -52.4348889*T-7559107.28*T**(-1); 6000.0 N !
FUNCTION F7307T 298.15 -8000.12601-0.00125991746*T**(2)-27.2233215*T*LOG(T)
  -5.39381057E-07*T**(3)-8.70687347*T-38326.6952*T**(-1); 800.0 Y -10569.6428
  -0.00318927492*T**(2)-28.4238366*T*LOG(T)+2.06637997E-07*T**(3)
  +2.88463409*T+416969.072*T**(-1); 2200.0 Y -22468.6452
  -6.15899444E-06*T**(2)-37.5501448*T*LOG(T)-4.22547041E-09*T**(3)
  +71.9269909*T+3427511.88*T**(-1); 6000.0 N !
FUNCTION F7363T 298.15 403075.636-0.02413122*T**(2)-29.5595416*T*LOG(T)
  +3.6156036E-06*T**(3)-14.3245228*T+55714.144*T**(-1); 800.0 Y 388937.207
  -0.0026570492*T**(2)-55.404528*T*LOG(T)+1.9365644E-07*T**(3)+158.809275*T
  +1536448.48*T**(-1); 2000.0 Y 380898.006+6.5726456E-06*T**(2)
  -62.295576*T*LOG(T)-7.868012E-10*T**(3)+210.207464*T+3336949.2*T**(-1);
   6000.0 N !
FUNCTION F8433T 298.13 466676.993+0.002633828*T**(2)-23.4738718*T*LOG(T)
  -4.85754729E-07*T**(3)-25.5431898*T-100677.291*T**(-1); 1800.0 Y 488277.593
  -0.00492684828*T**(2)-4.45587632*T*LOG(T)+8.4922648E-08*T**(3)-166.8867*T
  -4788253.28*T**(-1); 3900.0 Y 485410.035-0.00631737976*T**(2)
  -0.994064008*T*LOG(T)+1.55685245E-07*T**(3)-190.892757*T
  +2258606.88*T**(-1); 6000.0 N !
FUNCTION FESIW1 298.15 10476.27; 6000.0 N !
FUNCTION FSL0BCC 298.15 -27809.0+11.62*T; 6000.0 N !
FUNCTION FSL1BCC 298.15 -11544.0; 6000.0 N !
FUNCTION FSL2BCC 298.15 3890.0; 6000.0 N !
FUNCTION GAL2TI 298.15 -121500.0+31.2*T; 6000.0 N !
FUNCTION GBCCAL 298.15 10083.0+GHSERAL-4.813*T; 6000.0 N !
FUNCTION GBCCCU 298.15 4017.0+GHSERCU-1.255*T; 6000.0 N !
FUNCTION GBCCHF 298.15 5370.703-1.446E-10*T**(4)-0.004206605*T**(2)
  -22.8995*T*LOG(T)-22590.0*T**(-1)+8.71923E-07*T**(3)+103.836026*T; 2506.0 Y
   1912456.771-0.286857065*T**(2)+1087.6141247*T*LOG(T)-610085091.0*T**(-1)
  +1.3427829E-05*T**(3)-8624.20573*T; 6000.0 N !
FUNCTION GBCCMG 298.15 3100.0+GHSERMG-2.1*T; 6000.0 N !
FUNCTION GBCCMN 298.15 -3235.3-0.00744271*T**(2)-23.7*T*LOG(T)
  +60000.0*T**(-1)+127.85*T; 1519.0 Y -23188.83+1.265152E+30*T**(-9)
  -48.0*T*LOG(T)+307.7043*T; 6000.0 N !
FUNCTION GBCCNI 298.15 8715.084+GHSERNI-3.556*T; 6000.0 N !
FUNCTION GBCCSI 298.15 47000.0+GHSERSI-22.5*T; 6000.0 N !
FUNCTION GBCCTI 298.15 -1272.064-0.000663845*T**(2)-25.5768*T*LOG(T)
  +7208.0*T**(-1)-2.78803E-07*T**(3)+134.71418*T; 1155.0 Y 6667.385
  +0.00121707*T**(2)-22.3771*T*LOG(T)-2002750.0*T**(-1)-8.4534E-07*T**(3)
  +105.366379*T; 1941.0 Y 26483.26-0.02200832*T**(2)+19.0900905*T*LOG(T)
  +1400501.0*T**(-1)+1.228863E-06*T**(3)-182.426471*T; 4000.0 N !
FUNCTION GBCCZN 298.15 2886.96+GHSERZN-2.5104*T; 6000.0 N !
FUNCTION GCZBCC 298.15 GBCCCU+GBCCZN+2.0*P1+0.5*L0; 6000.0 N !
FUNCTION GFCCCR 298.15 7284.0+GHSERCR+0.163*T; 6000.0 N !
FUNCTION GFCCHF 200.0 10000.0+GHSERHF-2.2*T; 6000.0 N !
FUNCTION GFCCMN 298.15 -3439.3-0.006*T**(2)-24.5177*T*LOG(T)+69600.0*T**(-1)
  +131.884*T; 1519.0 Y -26070.1+3.86196E+30*T**(-9)-48.0*T*LOG(T)+309.6664*T;
   6000.0 N !
FUNCTION GFCCMO 298.15 7453.698-1.30927E-10*T**(4)-0.003443396*T**(2)
  -23.56414*T*LOG(T)+65812.0*T**(-1)+5.66283E-07*T**(3)+132.5497*T; 2896.0 Y 
  -15356.41-4.849315E+33*T**(-9)-42.63829*T*LOG(T)+284.189746*T; 5000.0 N !
FUNCTION GFCCNB 298.15 13500.0+GHSERNB+1.7*T; 6000.0 N !
FUNCTION GFCCTA 298.15 16000.0+GHSERTA+1.7*T; 6000.0 N !
FUNCTION GFCCTI 298.15 6000.0+GHSERTI-0.1*T; 6000.0 N !
FUNCTION GFCCV 298.15 7500.0+GHSERV+1.7*T; 6000.0 N !
FUNCTION GFCCW 298.15 11653.689-5.33E-11*T**(4)-0.001936*T**(2)-24.1*T*LOG(T)
  +44500.0*T**(-1)+2.07E-07*T**(3)+131.03*T; 3695.0 Y -63568.801
  +1.528621E+33*T**(-9)-54.0*T*LOG(T)+389.992335*T; 6000.0 N !
FUNCTION GFCCZN 298.15 2969.82+GHSERZN-1.56968*T; 6000.0 N !
FUNCTION GHCPAL 298.15 5481.0+GHSERAL-1.8*T; 6000.0 N !
FUNCTION GHCPCR 298.15 4438.0+GHSERCR; 6000.0 N !
FUNCTION GHCPMO 298.15 3803.698-1.30927E-10*T**(4)-0.003443396*T**(2)
  -23.56414*T*LOG(T)+65812.0*T**(-1)+5.66283E-07*T**(3)+131.9197*T; 2896.0 Y 
  -19006.41-4.849315E+33*T**(-9)-42.63829*T*LOG(T)+283.559746*T; 5000.0 N !
FUNCTION GHCPNB 298.15 10000.0+GHSERNB+2.4*T; 5000.0 N !
FUNCTION GHCPTA 298.15 12000.0+GHSERTA+2.4*T; 6000.0 N !
FUNCTION GHCPV 298.15 4000.0+GHSERV+2.4*T; 6000.0 N !
FUNCTION GHCPW 298.15 7103.689-5.33E-11*T**(4)-0.001936*T**(2)-24.1*T*LOG(T)
  +44500.0*T**(-1)+2.07E-07*T**(3)+130.4*T; 3695.0 Y -68118.801
  +1.528621E+33*T**(-9)-54.0*T*LOG(T)+389.362335*T; 6000.0 N !
FUNCTION GHSERAL 298.15 -7976.15-0.001884662*T**(2)-24.3671976*T*LOG(T)
  +74092.0*T**(-1)-8.77664E-07*T**(3)+137.093038*T; 700.0 Y -11276.24
  +0.018531982*T**(2)-38.5844296*T*LOG(T)+74092.0*T**(-1)-5.764227E-06*T**(3)
  +223.048446*T; 933.47 Y -11278.378-1.230524E+28*T**(-9)-31.748192*T*LOG(T)
  +188.684153*T; 2900.0 N !
FUNCTION GHSERBB 298.15 -7735.284-0.006864515*T**(2)-15.6641*T*LOG(T)
  +370843.0*T**(-1)+6.18878E-07*T**(3)+107.111864*T; 1100.0 Y -16649.474
  -0.00079809*T**(2)-26.6047*T*LOG(T)+1748270.0*T**(-1)-2.556E-08*T**(3)
  +184.801744*T; 2348.0 Y -36667.582-0.00159488*T**(2)-31.5957527*T*LOG(T)
  +11205883.0*T**(-1)+1.34719E-07*T**(3)+231.336244*T; 3000.0 Y -21530.653
  -31.4*T*LOG(T)+222.396264*T; 6000.0 N !
FUNCTION GHSERCC 298.15 -17368.441+12000000000.0*T**(-3)-264300000.0*T**(-2)
  -0.0004723*T**(2)-24.3*T*LOG(T)+2562600.0*T**(-1)+170.73*T; 6000.0 N !
FUNCTION GHSERCE 298.15 -7160.519-0.0067103*T**(2)-22.3664*T*LOG(T)
  -18117.0*T**(-1)-3.20773E-07*T**(3)+84.23022*T; 1000.0 Y -79678.506
  +0.026046487*T**(2)-101.3224803*T*LOG(T)+11531707.0*T**(-1)
  -1.9302976E-06*T**(3)+659.4604*T; 2000.0 Y -14198.639-37.6978*T*LOG(T)
  +190.370192*T; 4000.0 N !
FUNCTION GHSERCR 298.15 -8856.94+0.00189435*T**(2)-26.908*T*LOG(T)
  +139250.0*T**(-1)-1.47721E-06*T**(3)+157.48*T; 2180.0 Y -34869.344
  -2.88526E+32*T**(-9)-50.0*T*LOG(T)+344.18*T; 6000.0 N !
FUNCTION GHSERCU 298.15 -7770.458-0.00265684*T**(2)-24.112392*T*LOG(T)
  +52478.0*T**(-1)+1.29223E-07*T**(3)+130.485235*T; 1357.77 Y -13542.026
  +3.64167E+29*T**(-9)-31.38*T*LOG(T)+183.803828*T; 3200.0 N !
FUNCTION GHSERFE 298.15 1225.7-0.00439752*T**(2)-23.5143*T*LOG(T)
  +77359.0*T**(-1)-5.8927E-08*T**(3)+124.134*T; 1811.0 Y -25383.581
  +2.29603E+31*T**(-9)-46.0*T*LOG(T)+299.31255*T; 6000.0 N !
FUNCTION GHSERHF 298.15 -6987.297-0.004146145*T**(2)-22.7075*T*LOG(T)
  -22590.0*T**(-1)-4.77E-10*T**(3)+110.744026*T; 2506.0 Y -1446776.329
  +0.1735215*T**(2)-787.5363829*T*LOG(T)+501742495.0*T**(-1)
  -7.575759E-06*T**(3)+6193.609991*T; 6000.0 N !
FUNCTION GHSERLI 200.0 -10583.817+0.035466931*T**(2)-38.940488*T*LOG(T)
  +159994.0*T**(-1)-1.9869816E-05*T**(3)+217.637482*T; 453.6 Y -559579.123
  +2.258329444*T**(2)-1702.8886493*T*LOG(T)+33885874.0*T**(-1)
  -0.000571066077*T**(3)+10547.879893*T; 500.0 Y -9062.994+0.002633221*T**(2)
  -31.2283718*T*LOG(T)-102387.0*T**(-1)-4.38058E-07*T**(3)+179.278285*T;
   3000.0 N !
FUNCTION GHSERMG 298.15 -8367.34+0.0004858*T**(2)-26.1849782*T*LOG(T)
  +78950.0*T**(-1)-1.393669E-06*T**(3)+143.675547*T; 923.0 Y -14130.185
  +1.038192E+28*T**(-9)-34.3088*T*LOG(T)+204.716215*T; 3000.0 N !
FUNCTION GHSERMN 298.15 -8115.28-0.00734768*T**(2)-23.4582*T*LOG(T)
  +69827.0*T**(-1)+130.059*T; 1519.0 Y -28733.41+1.656847E+30*T**(-9)
  -48.0*T*LOG(T)+312.2648*T; 6000.0 N !
FUNCTION GHSERMO 298.15 -7746.302-1.30927E-10*T**(4)-0.003443396*T**(2)
  -23.56414*T*LOG(T)+65812.0*T**(-1)+5.66283E-07*T**(3)+131.9197*T; 2896.0 Y 
  -30556.41-4.849315E+33*T**(-9)-42.63829*T*LOG(T)+283.559746*T; 5000.0 N !
FUNCTION GHSERNB 298.15 -8519.353+0.000203475*T**(2)-26.4711*T*LOG(T)
  +93399.0*T**(-1)-3.5012E-07*T**(3)+142.045475*T; 2750.0 Y -37669.3
  +1.528238E+32*T**(-9)-41.77*T*LOG(T)+271.720843*T; 6000.0 N !
FUNCTION GHSERND 298.15 -8402.93+0.000556125*T**(2)-27.0858*T*LOG(T)
  +34887.0*T**(-1)-2.6923E-06*T**(3)+111.10239*T; 900.0 Y -6984.083
  -0.00420402*T**(2)-22.7536*T*LOG(T)-1.802E-06*T**(3)+83.662617*T; 1128.0 Y 
  -225610.846+0.078615997*T**(2)-238.182873*T*LOG(T)+38810350.0*T**(-1)
  -6.048207E-06*T**(3)+1673.04075*T; 1800.0 N !
FUNCTION GHSERNI 298.15 -5179.159-0.0048407*T**(2)-22.096*T*LOG(T)+117.854*T;
   1728.0 Y -27840.655+1.12754E+31*T**(-9)-43.1*T*LOG(T)+279.135*T; 6000.0 N !
FUNCTION GHSERNN 298.15 -3750.675-0.00176686*T**(2)-12.7819*T*LOG(T)
  -32374.0*T**(-1)+2.681E-09*T**(3)-9.45425*T; 950.0 Y -7358.85
  -0.00065107*T**(2)-16.3699*T*LOG(T)+563070.0*T**(-1)+3.0097E-08*T**(3)
  +17.2003*T; 3350.0 Y -16392.8+0.000239754*T**(2)-20.4695*T*LOG(T)
  +4596375.0*T**(-1)-8.333E-09*T**(3)+50.26*T; 6000.0 N !
FUNCTION GHSEROO 298.15 -3480.87-0.005098888*T**(2)-11.136*T*LOG(T)
  -38365.0*T**(-1)+6.61846E-07*T**(3)-25.503038*T; 1000.0 Y -6568.763
  -0.000595798*T**(2)-16.8138*T*LOG(T)+262905.0*T**(-1)+6.781E-09*T**(3)
  +12.65988*T; 3300.0 Y -13986.728-0.000425243*T**(2)-18.9536*T*LOG(T)
  +4383200.0*T**(-1)+1.0721E-08*T**(3)+31.259625*T; 6000.0 N !
FUNCTION GHSERSI 298.15 -8162.609-0.001912904*T**(2)-22.8317533*T*LOG(T)
  +176667.0*T**(-1)-3.552E-09*T**(3)+137.236859*T; 1687.0 Y -9457.642
  -4.20369E+30*T**(-9)-27.196*T*LOG(T)+167.281367*T; 3600.0 N !
FUNCTION GHSERSN 100.0 -7958.517+0.00051185*T**(2)-25.858*T*LOG(T)
  +18440.0*T**(-1)-3.192767E-06*T**(3)+122.765451*T; 250.0 Y -5855.135
  -0.0188702*T**(2)-15.961*T*LOG(T)-61960.0*T**(-1)+3.121167E-06*T**(3)
  +65.443315*T; 505.08 Y 2524.724-1.2307E+25*T**(-9)-0.016814429*T**(2)
  -8.2590486*T*LOG(T)-1081244.0*T**(-1)+2.623131E-06*T**(3)+4.005269*T; 800.0
   Y -8256.959-1.2307E+25*T**(-9)-28.4512*T*LOG(T)+138.99688*T; 3000.0 N !
FUNCTION GHSERTA 298.15 -7285.889-0.002623033*T**(2)-23.7592624*T*LOG(T)
  -3293.0*T**(-1)+1.70109E-07*T**(3)+119.139858*T; 1300.0 Y -22389.955
  +0.006167572*T**(2)-41.137088*T*LOG(T)+2429586.0*T**(-1)-6.55136E-07*T**(3)
  +243.88676*T; 2500.0 Y 229382.886-0.017983376*T**(2)+78.5244752*T*LOG(T)
  -93813648.0*T**(-1)+1.95033E-07*T**(3)-722.59722*T; 3258.0 Y -963392.734
  +0.039791303*T**(2)-337.227976*T*LOG(T)+509949511.0*T**(-1)
  -9.74251E-07*T**(3)+2773.7774*T; 6000.0 N !
FUNCTION GHSERTI 298.15 -8059.921-0.004777975*T**(2)-23.9933*T*LOG(T)
  +72636.0*T**(-1)+1.06716E-07*T**(3)+133.615208*T; 900.0 Y -7811.815
  -0.0042033*T**(2)-23.9887*T*LOG(T)+42680.0*T**(-1)-9.0876E-08*T**(3)
  +132.988068*T; 1155.0 Y 908.837-0.0081465*T**(2)-14.9466*T*LOG(T)
  -1477660.0*T**(-1)+2.02715E-07*T**(3)+66.976538*T; 1941.0 Y -124526.786
  +0.008204849*T**(2)-87.2182461*T*LOG(T)+36699805.0*T**(-1)
  -3.04747E-07*T**(3)+638.806871*T; 4000.0 N !
FUNCTION GHSERTIC 298.15 -207709.0-2030000000.0*T**(-3)-0.00272*T**(2)
  -48.0195*T*LOG(T)+819000.0*T**(-1)+307.438*T; 6000.0 N !
FUNCTION GHSERTIN 298.15 -357905.0-0.000928*T**(2)-52.4587*T*LOG(T)
  +1.48976561E-08*T**(3)+871000.0*T**(-1)+330.498*T; 6000.0 N !
FUNCTION GHSERV 298.15 -7930.43-0.003098*T**(2)-24.134*T*LOG(T)
  +69460.0*T**(-1)+1.2175E-07*T**(3)+133.346053*T; 790.0 Y -7967.842
  +6.25E-05*T**(2)-25.9*T*LOG(T)-6.8E-07*T**(3)+143.291093*T; 2183.0 Y 
  -41689.864+6.44389E+31*T**(-9)-47.43*T*LOG(T)+321.140783*T; 6000.0 N !
FUNCTION GHSERW 298.15 -7646.311-5.33E-11*T**(4)-0.001936*T**(2)
  -24.1*T*LOG(T)+44500.0*T**(-1)+2.07E-07*T**(3)+130.4*T; 3695.0 Y -82868.801
  +1.528621E+33*T**(-9)-54.0*T*LOG(T)+389.362335*T; 6000.0 N !
FUNCTION GHSERY 298.15 -7347.055-0.003845475*T**(2)-23.8685*T*LOG(T)
  -16486.0*T**(-1)+1.1125E-08*T**(3)+117.532124*T; 1500.0 Y -15802.62
  +0.0068095*T**(2)-40.2851*T*LOG(T)-1.14182E-06*T**(3)+229.831717*T; 1799.0
   Y -72946.216+0.002436461*T**(2)-58.2078433*T*LOG(T)+20866567.0*T**(-1)
  -7.2627E-08*T**(3)+393.885821*T; 3700.0 N !
FUNCTION GHSERZN 298.15 -7285.787-0.001712034*T**(2)-23.701314*T*LOG(T)
  -1.264963E-06*T**(3)+118.470069*T; 692.68 Y -11070.559+4.70514E+26*T**(-9)
  -31.38*T*LOG(T)+172.34566*T; 1700.0 N !
FUNCTION GHSERZR 130.0 -7827.595-0.00437791*T**(2)-24.1618*T*LOG(T)
  +34971.0*T**(-1)+125.64905*T; 2128.0 Y -26085.921-1.342895E+31*T**(-9)
  -42.144*T*LOG(T)+262.724183*T; 6000.0 N !
FUNCTION GLAVCR 298.15 5000.0+GHSERCR; 6000.0 N !
FUNCTION GLAVTI 298.15 5000.0+GHSERTI; 6000.0 N !
FUNCTION GLIQAL 298.15 11005.029+GHSERAL+7.934E-20*T**(7)-11.841867*T; 933.47
   Y 10482.382+GHSERAL+1.231E+28*T**(-9)-11.253974*T; 6000.0 N !
FUNCTION GLIQCC 298.15 117369.0+GHSERCC-24.63*T; 6000.0 N !
FUNCTION GLIQCE 298.15 4117.865-0.02936407*T**(2)-7.5383948*T*LOG(T)
  -198834.0*T**(-1)+4.827734E-06*T**(3)-11.423898*T; 1000.0 Y -6730.605
  -37.6978*T*LOG(T)+183.023193*T; 4000.0 N !
FUNCTION GLIQSN 100.0 -855.425+1.47031E-18*T**(7)+0.00051185*T**(2)
  -25.858*T*LOG(T)+18440.0*T**(-1)-3.192767E-06*T**(3)+108.677684*T; 250.0 Y
   1247.957+1.47031E-18*T**(7)-0.0188702*T**(2)-15.961*T*LOG(T)
  -61960.0*T**(-1)+3.121167E-06*T**(3)+51.355548*T; 505.08 Y 9496.31
  -0.016814429*T**(2)-8.2590486*T*LOG(T)-1081244.0*T**(-1)
  +2.623131E-06*T**(3)-9.809114*T; 800.0 Y -1285.372-28.4512*T*LOG(T)
  +125.182498*T; 3000.0 N !
FUNCTION GLIQTA 298.15 29160.975+GHSERTA-7.578729*T; 1000.0 Y
   51170.228+GHSERTA-0.009707033*T**(2)+23.7872147*T*LOG(T)-3520045.0*T**(-1)
  +4.4449E-07*T**(3)-181.121652*T; 1300.0 Y 66274.294+GHSERTA
  -0.018497638*T**(2)+41.1650403*T*LOG(T)-5952924.0*T**(-1)
  +1.269735E-06*T**(3)-305.868555*T; 2500.0 Y -185498.547+GHSERTA
  +0.00565331*T**(2)-78.4965229*T*LOG(T)+90290310.0*T**(-1)
  +4.19566E-07*T**(3)+660.615425*T; 3290.0 Y 1036069.47+GHSERTA
  -0.043117795*T**(2)+320.319132*T*LOG(T)-554714342.0*T**(-1)
  +1.055148E-06*T**(3)-2727.38037*T; 6000.0 N !
FUNCTION GLIQTI 298.15 12194.415+GHSERTI-6.980938*T; 1300.0 Y
   368610.36+GHSERTI-0.155262855*T**(2)+357.005867*T*LOG(T)
  -65556856.0*T**(-1)+1.2254402E-05*T**(3)-2620.999038*T; 1941.0 Y
   104639.72+GHSERTI-0.008204849*T**(2)+40.9282461*T*LOG(T)
  -36699805.0*T**(-1)+3.04747E-07*T**(3)-340.070171*T; 6000.0 N !
FUNCTION GLIQV 298.15 20764.117+GHSERV-5.19136E-22*T**(7)-9.455552*T; 790.0 Y
   20764.117+GHSERV-5.19136E-22*T**(7)-9.455552*T; 2183.0 Y 22072.354+GHSERV
  -6.44389E+31*T**(-9)-10.0848*T; 6000.0 N !
FUNCTION GLIQZR 130.0 18147.703+GHSERZR+1.6275E-22*T**(7)-9.080762*T; 2128.0
   Y 17804.649+GHSERZR+1.343E+31*T**(-9)-8.91153*T; 6000.0 N !
FUNCTION K4 270.0 -11552.71-1.67824*T; 6000.0 N !
FUNCTION K5 270.0 15732.3-10.26575*T; 6000.0 N !
FUNCTION K6 270.0 37289.2-13.05259*T; 6000.0 N !
FUNCTION L0 298.15 -51595.87+13.06392*T; 6000.0 N !
FUNCTION L0BCC 298.15 -30740.04+W1+7.9972*T; 6000.0 N !
FUNCTION L0CZ 298.15 -12898.97+3.26598*T; 6000.0 N !
FUNCTION L1BCC 298.15 368.15; 6000.0 N !
FUNCTION L1CZ 298.15 945.265-0.80679*T; 6000.0 N !
FUNCTION L2CZ 298.15 1921.485-1.86969*T; 6000.0 N !
FUNCTION LALFEB0 298.15 -30740.0+ALFEW1+7.9972*T; 6000.0 N !
FUNCTION LALFEB1 298.15 368.15; 6000.0 N !
FUNCTION LAVAL2TI 298.15 17000.0; 6000.0 N !
FUNCTION NBTIB2 298.15 5500.0; 6000.0 N !
FUNCTION P1 298.15 -3085.0; 6000.0 N !
FUNCTION QPHA 270.0 -221500.0+18.46*T; 6000.0 N !
FUNCTION R 298.15 8.31451; 6000.0 N !
FUNCTION SPHA 270.0 -63200.0+4.13*T; 6000.0 N !
FUNCTION T2AL3CU 270.0 243000.0; 6000.0 N !
FUNCTION T2ALRK 270.0 0.0; 6000.0 N !
FUNCTION T3CU 270.0 -220000.0+440.0*T; 6000.0 N !
FUNCTION T3CUMGRK 270.0 -220000.0; 6000.0 N !
FUNCTION TATIB2 298.15 2500.0; 6000.0 N !
FUNCTION TRK 270.0 -4649190.0+2261.86*T; 6000.0 N !
FUNCTION U1ALTI 298.15 -16755.0+3.5*T; 6000.0 N !
FUNCTION U1CRTI 298.15 0.0001; 6000.0 N !
FUNCTION VPHA 270.0 -274527.45+13.0*T; 6000.0 N !
FUNCTION W1 298.15 7150.47; 6000.0 N !

TYPE_DEFINITION % SEQ * !
DEFINE_SYSTEM_DEFAULT ELEMENT 2 !
DEFAULT_COMMAND DEFINE_SYSTEM_ELEMENT /- VA !

TYPE_DEFINITION ^ GES AMEND_PHASE_DESCRIPTION FCC_A1 MAGNETIC -3.0 0.28 !
PHASE FCC_A1 %^  2 1.0 1.0 !
CONSTITUENT FCC_A1 :CU, NI:VA: !

PHASE LIQUID:L %  1 1.0 !
CONSTITUENT LIQUID:L :CU, NI: !



$$$$$$$$$$$$$$$$$$$$$$$$$$$$$$$$$$$$$$$$$$$$$$$$$$$$$$$$$$$$$$$$$$$$$$$$$$$$$$
$                                     CU                                     $
$$$$$$$$$$$$$$$$$$$$$$$$$$$$$$$$$$$$$$$$$$$$$$$$$$$$$$$$$$$$$$$$$$$$$$$$$$$$$$

PARAMETER G(FCC_A1,CU:VA;0) 298.15 GHSERCU; 6000.0 N !
PARAMETER G(LIQUID,CU;0) 298.15 5194.277-5.8489E-21*T**(7)-0.00265684*T**(2)
  -24.112392*T*LOG(T)+52478.0*T**(-1)+1.29223E-07*T**(3)+120.973331*T;
   1357.77 Y -46.545-31.38*T*LOG(T)+173.881484*T; 3200.0 N !


$$$$$$$$$$$$$$$$$$$$$$$$$$$$$$$$$$$$$$$$$$$$$$$$$$$$$$$$$$$$$$$$$$$$$$$$$$$$$$
$                                     NI                                     $
$$$$$$$$$$$$$$$$$$$$$$$$$$$$$$$$$$$$$$$$$$$$$$$$$$$$$$$$$$$$$$$$$$$$$$$$$$$$$$

PARAMETER BMAGN(FCC_A1,NI:VA;0) 298.15 0.52; 6000.0 N !
PARAMETER G(FCC_A1,NI:VA;0) 298.15 GHSERNI; 6000.0 N !
PARAMETER TC(FCC_A1,NI:VA;0) 298.15 633.0; 6000.0 N !
PARAMETER G(LIQUID,NI;0) 298.15 16414.686+GHSERNI-3.82318E-21*T**(7)-9.397*T;
   1728.0 Y 18290.88+GHSERNI-1.12754E+31*T**(-9)-10.537*T; 6000.0 N !


$$$$$$$$$$$$$$$$$$$$$$$$$$$$$$$$$$$$$$$$$$$$$$$$$$$$$$$$$$$$$$$$$$$$$$$$$$$$$$
$                                   CU-NI                                    $
$$$$$$$$$$$$$$$$$$$$$$$$$$$$$$$$$$$$$$$$$$$$$$$$$$$$$$$$$$$$$$$$$$$$$$$$$$$$$$

PARAMETER BMAGN(FCC_A1,CU,NI:VA;0) 298.15 0.52; 6000.0 N !
PARAMETER BMAGN(FCC_A1,CU,NI:VA;1) 298.15 -0.7316; 6000.0 N !
PARAMETER BMAGN(FCC_A1,CU,NI:VA;2) 298.15 -0.3174; 6000.0 N !
PARAMETER L(FCC_A1,CU,NI:VA;0) 298.15 8047.72+3.42217*T; 6000.0 N !
PARAMETER L(FCC_A1,CU,NI:VA;1) 298.15 -2041.3+0.99714*T; 6000.0 N !
PARAMETER TC(FCC_A1,CU,NI:VA;0) 298.15 -935.5; 6000.0 N !
PARAMETER TC(FCC_A1,CU,NI:VA;1) 298.15 -594.9; 6000.0 N !
PARAMETER G(LIQUID,CU,NI;0) 298.15 12048.61+1.29893*T; 6000.0 N !
PARAMETER G(LIQUID,CU,NI;1) 298.15 -1861.61+0.94201*T; 6000.0 N !
